Repository: CMEG-IITR/CMEG-IITR.github.io

File: demo/materials_master.json (part 1 of 9)
{
  "n_materials": 106,
  "materials": [
    {
      "name": "Ti1.008S2",
      "zt": [
        {
          "value": 0.34,
          "temperature": 663.0,
          "temperature_unit": "K",
          "unit": null
        },
        {
          "value": 0.21,
          "temperature": 663.0,
          "temperature_unit": "K",
          "unit": null
        }
      ],
      "seebeck": [
        {
          "value": -150.0,
          "temperature": 663.0,
          "temperature_unit": "K",
          "unit": "μV K−1"
        },
        {
          "value": -150.0,
          "temperature": 663.0,
          "temperature_unit": "K",
          "unit": "μV K−1"
        }
      ],
      "electrical_conductivity": [],
      "electrical_resistivity": [
        {
          "value": 17.0,
          "temperature": 663.0,
          "temperature_unit": "K",
          "unit": "μΩ m"
        },
        {
          "value": 32.0,
          "temperature": 663.0,
          "temperature_unit": "K",
          "unit": "μΩ m"
        }
      ],
      "power_factor": [
        {
          "value": 1.3,
          "temperature": 663.0,
          "temperature_unit": "K",
          "unit": "mW K−2 m−1"
        },
        {
          "value": 0.72,
          "temperature": 663.0,
          "temperature_unit": "K",
          "unit": "mW K−2 m−1"
        }
      ],
      "thermal_conductivity": [],
      "compound_type": null,
      "crystal_structure": null,
      "lattice_structure": "trigonal",
      "space_group": "P 3 Ì\" m 1",
      "lattice_parameters": {
        "a": {
          "value": null,
          "unit": null
        },
        "b": {
          "value": null,
          "unit": null
        },
        "c": {
          "value": null,
          "unit": null
        },
        "alpha": {
          "value": null,
          "unit": null
        },
        "beta": {
          "value": null,
          "unit": null
        },
        "gamma": {
          "value": null,
          "unit": null
        }
      },
      "phase": null,
      "processing_method": [
        "mixed with sulfur powder in a mass ratio of 1:0.04 and pressure sintered at 973K for 1h under a uniaxial pressure of 50MPa in vacuum",
        "sintering a mixture of Ti 1.005 S 2 and a small amount of sulfur powders at 973 K for 1 h under a uniaxial pressure of 50 MPa in vacuum"
      ],
      "chemical_formula": "Ti1.008S2",
      "main_material": "TiS2",
      "dopants": [
        {
          "element": "Ti",
          "site": "intercalation",
          "fraction": 0.008,
          "fraction_unit": "occupancy",
          "notes": null
        }
      ],
      "total_dopant_fraction": 0.008,
      "processing_route": [
        "Sulfurization",
        "Mixing",
        "Pressure Sintering"
      ],
      "processing_steps": [
        {
          "step_name": "Sulfurization",
          "temperature": [
            {
              "value": "1073",
              "unit": "K"
            }
          ],
          "time": [
            {
              "value": "4",
              "unit": "h"
            }
          ],
          "pressure": null,
          "atmosphere": "CS2 gas carried by an Ar gas flow",
          "notes": "Rutile TiO2 powder (99.9% purity, 100 nm mean diameter) was sulfurized. Sulfur powder (99.99% purity, 75 μm mean diameter) was vaporized at 523 K in the upper stream to increase the partial pressure of sulfur. This step produces single-phase TiS2 powder with the composition of Ti 1.005 S 2."
        },
        {
          "step_name": "Mixing",
          "temperature": null,
          "time": null,
          "pressure": null,
          "atmosphere": null,
          "notes": "Single-phase TiS2 powder (Ti 1.005 S 2) and sulfur powder were mixed well in a mass ratio of 1:0.04 (4 wt.% sulfur additive)."
        },
        {
          "step_name": "Pressure Sintering",
          "temperature": [
            {
              "value": "973",
              "unit": "K"
            }
          ],
          "time": [
            {
              "value": "1",
              "unit": "h"
            }
          ],
          "pressure": [
            {
              "value": "50",
              "unit": "MPa"
            }
          ],
          "atmosphere": "vacuum",
          "notes": "Uniaxial pressure sintering using SPS-511S apparatus. The heating and cooling rates were 25 K min −1. This step produces a high-density compact of Ti 1.008 S 2."
        }
      ],
      "grain_size": null,
      "_source_folder": "10.1016_j.actamat.2012.09.035",
      "_source_path": "Result\\10.1016_j.actamat.2012.09.035\\materials_final.json"
    },
    {
      "name": "Ti 1+ x S 2",
      "zt": [
        {
          "value": 0.24,
          "temperature": 530.0,
          "temperature_unit": "K",
          "unit": null
        }
      ],
      "seebeck": [],
      "electrical_conductivity": [],
      "electrical_resistivity": [],
      "power_factor": [],
      "thermal_conductivity": [],
      "compound_type": null,
      "crystal_structure": null,
      "lattice_structure": "trigonal",
      "space_group": null,
      "lattice_parameters": {
        "a": {
          "value": null,
          "unit": null
        },
        "b": {
          "value": null,
          "unit": null
        },
        "c": {
          "value": null,
          "unit": null
        },
        "alpha": {
          "value": null,
          "unit": null
        },
        "beta": {
          "value": null,
          "unit": null
        },
        "gamma": {
          "value": null,
          "unit": null
        }
      },
      "phase": null,
      "processing_method": null,
      "chemical_formula": "Ti1+xS2",
      "main_material": "TiS2",
      "dopants": [
        {
          "element": "Ti",
          "site": "intercalation",
          "fraction": null,
          "fraction_unit": "occupancy",
          "notes": "Dopant fraction was not provided in the input, so no numerical normalization could be performed."
        }
      ],
      "total_dopant_fraction": null,
      "processing_route": null,
      "processing_steps": null,
      "grain_size": null,
      "_source_folder": "10.1016_j.actamat.2012.09.035",
      "_source_path": "Result\\10.1016_j.actamat.2012.09.035\\materials_final.json"
    },
    {
      "name": "TiS 2 intercalated with Cu",
      "zt": [
        {
          "value": 0.45,
          "temperature": 800.0,
          "temperature_unit": "K",
          "unit": null
        }
      ],
      "seebeck": [],
      "electrical_conductivity": [],
      "electrical_resistivity": [],
      "power_factor": [],
      "thermal_conductivity": [],
      "compound_type": null,
      "crystal_structure": null,
      "lattice_structure": null,
      "space_group": null,
      "lattice_parameters": {
        "a": {
          "value": null,
          "unit": null
        },
        "b": {
          "value": null,
          "unit": null
        },
        "c": {
          "value": null,
          "unit": null
        },
        "alpha": {
          "value": null,
          "unit": null
        },
        "beta": {
          "value": null,
          "unit": null
        },
        "gamma": {
          "value": null,
          "unit": null
        }
      },
      "phase": null,
      "processing_method": [
        "intercalation of Cu into TiS 2"
      ],
      "chemical_formula": null,
      "main_material": "TiS2",
      "dopants": [
        {
          "element": "Cu",
          "site": "intercalation",
          "fraction": null,
          "fraction_unit": null,
          "notes": null
        }
      ],
      "total_dopant_fraction": null,
      "processing_route": null,
      "processing_steps": null,
      "grain_size": null,
      "_source_folder": "10.1016_j.actamat.2012.09.035",
      "_source_path": "Result\\10.1016_j.actamat.2012.09.035\\materials_final.json"
    },
    {
      "name": "Ti 1.031 S 2",
      "zt": [
        {
          "value": 0.17,
          "temperature": 663.0,
          "temperature_unit": "K",
          "unit": null
        }
      ],
      "seebeck": [
        {
          "value": -84.0,
          "temperature": 663.0,
          "temperature_unit": "K",
          "unit": "μV K−1"
        }
      ],
      "electrical_conductivity": [],
      "electrical_resistivity": [
        {
          "value": 9.2,
          "temperature": 663.0,
          "temperature_unit": "K",
          "unit": "μΩ m"
        }
      ],
      "power_factor": [
        {
          "value": 0.73,
          "temperature": 663.0,
          "temperature_unit": "K",
          "unit": "mW K−2 m−1"
        }
      ],
      "thermal_conductivity": [],
      "compound_type": null,
      "crystal_structure": "trigonal",
      "lattice_structure": "trigonal",
      "space_group": "P 3 Ì\" m 1",
      "lattice_parameters": {
        "a": {
          "value": null,
          "unit": null
        },
        "b": {
          "value": null,
          "unit": null
        },
        "c": {
          "value": null,
          "unit": null
        },
        "alpha": {
          "value": null,
          "unit": null
        },
        "beta": {
          "value": null,
          "unit": null
        },
        "gamma": {
          "value": null,
          "unit": null
        }
      },
      "phase": null,
      "processing_method": [
        "pressure sintering without sulfur additive"
      ],
      "chemical_formula": "Ti1.031S2",
      "main_material": "TiS2",
      "dopants": [
        {
          "element": "Ti",
          "site": "intercalation",
          "fraction": 0.031,
          "fraction_unit": "occupancy",
          "notes": null
        }
      ],
      "total_dopant_fraction": 0.031,
      "processing_route": [
        "Sulfurization",
        "Powder preparation",
        "Pressure Sintering"
      ],
      "processing_steps": [
        {
          "step_name": "Sulfurization",
          "temperature": [
            {
              "value": "1073",
              "unit": "K"
            }
          ],
          "time": [
            {
              "value": "4",
              "unit": "h"
            }
          ],
          "pressure": null,
          "atmosphere": "CS2 gas carried by an Ar gas flow",
          "notes": "Rutile TiO2 powder (99.9% purity, 100 nm mean diameter) was sulfurized. Sulfur powder (99.99% purity, 75 μm mean diameter) was vaporized at 523 K in the upper stream to increase the partial pressure of sulfur. This step produces single-phase TiS2 powder with the composition of Ti 1.005 S 2."
        },
        {
          "step_name": "Powder preparation",
          "temperature": null,
          "time": null,
          "pressure": null,
          "atmosphere": null,
          "notes": "The neat TiS2 powder (Ti 1.005 S 2, without sulfur additive) was placed into graphite dies."
        },
        {
          "step_name": "Pressure Sintering",
          "temperature": [
            {
              "value": "973",
              "unit": "K"
            }
          ],
          "time": [
            {
              "value": "1",
              "unit": "h"
            }
          ],
          "pressure": [
            {
              "value": "50",
              "unit": "MPa"
            }
          ],
          "atmosphere": "vacuum",
          "notes": "Uniaxial pressure sintering using SPS-511S apparatus. The heating and cooling rates were 25 K min −1. This step produces a titanium-rich Ti 1.031 S 2 compact, formed after pressure sintering without sulfur additive."
        }
      ],
      "grain_size": null,
      "_source_folder": "10.1016_j.actamat.2012.09.035",
      "_source_path": "Result\\10.1016_j.actamat.2012.09.035\\materials_final.json"
    },
    {
      "name": "(PbTe0.9S0.1)1− x (Ag2Te) x",
      "zt": [
        {
          "value": 1.2,
          "temperature": 773.0,
          "temperature_unit": "K",
          "unit": null
        }
      ],
      "seebeck": [],
      "electrical_conductivity": [
        {
          "value": 26700.0,
          "temperature": null,
          "temperature_unit": null,
          "unit": "S m-1"
        },
        {
          "value": 6100.0,
          "temperature": 773.0,
          "temperature_unit": "K",
          "unit": "S m-1"
        }
      ],
      "electrical_resistivity": [],
      "power_factor": [
        {
          "value": 0.00162,
          "temperature": null,
          "temperature_unit": null,
          "unit": "W m-1 K-2"
        },
        {
          "value": 0.00053,
          "temperature": 773.0,
          "temperature_unit": "K",
          "unit": "W m-1 K-2"
        },
        {
          "value": 0.00111,
          "temperature": 573.0,
          "temperature_unit": "K",
          "unit": "W m-1 K-2"
        }
      ],
      "thermal_conductivity": [],
      "compound_type": null,
      "crystal_structure": null,
      "lattice_structure": null,
      "space_group": null,
      "lattice_parameters": null,
      "phase": "phase separation (spinodal decomposition)",
      "processing_method": [
        "melt-annealing method",
        "annealing and quenching at 753 K",
        "spark plasma sintering (SPS) at 823 K for 5 min with a heating rate of 50 K min −1 under an axial pressure of 50 MPa"
      ],
      "chemical_formula": "(PbTe0.9S0.1)1− x (Ag2Te) x",
      "main_material": "PbTe0.9S0.1",
      "dopants": [
        {
          "element": "Ag",
          "site": "Pb site or interstitial site",
          "fraction": null,
          "fraction_unit": null,
          "notes": "Ag from Ag2Te; site is temperature-dependent."
        }
      ],
      "total_dopant_fraction": null,
      "processing_route": [
        "Mixing and Sealing",
        "Melting",
        "Slow Cooling",
        "Annealing",
        "Quenching",
        "Spark Plasma Sintering (SPS)"
      ],
      "processing_steps": [
        {
          "step_name": "Mixing and Sealing",
          "temperature": null,
          "time": null,
          "pressure": "~10^-3 Pa",
          "atmosphere": null,
          "notes": "Appropriate ratios of high-purity Ag (99.99%), Te (99.999%), Pb (99.9%) and PbS (99.9%) were mixed and sealed into evacuated quartz tubes."
        },
        {
          "step_name": "Melting",
          "temperature": "1273 K",
          "time": "12 h",
          "pressure": null,
          "atmosphere": null,
          "notes": "Mounted vertically in a well-type muffle furnace."
        },
        {
          "step_name": "Slow Cooling",
          "temperature": "from 1273 K to 753 K",
          "time": "96 h",
          "pressure": null,
          "atmosphere": null,
          "notes": "Cooled from the melting temperature."
        },
        {
          "step_name": "Annealing",
          "temperature": "753 K",
          "time": "240 h",
          "pressure": null,
          "atmosphere": null,
          "notes": null
        },
        {
          "step_name": "Quenching",
          "temperature": "from 753 K",
          "time": null,
          "pressure": null,
          "atmosphere": "water",
          "notes": "Quenched by immersion in water."
        },
        {
          "step_name": "Spark Plasma Sintering (SPS)",
          "temperature": "823 K",
          "time": "5 min",
          "pressure": "50 MPa",
          "atmosphere": null,
          "notes": "Heating rate: 50 K min-1"
        }
      ],
      "grain_size": null,
      "_source_folder": "10.1016_j.actamat.2012.09.037",
      "_source_path": "Result\\10.1016_j.actamat.2012.09.037\\materials_final.json"
    },
    {
      "name": "Tl-doped p-type PbTe",
      "zt": [
        {
          "value": null,
          "temperature": 773.0,
          "temperature_unit": "K",
          "unit": null
        }
      ],
      "seebeck": [],
      "electrical_conductivity": [],
      "electrical_resistivity": [],
      "power_factor": [],
      "thermal_conductivity": [],
      "compound_type": null,
      "crystal_structure": null,
      "lattice_structure": null,
      "space_group": null,
      "lattice_parameters": null,
      "phase": null,
      "processing_method": null,
      "chemical_formula": null,
      "main_material": "PbTe",
      "dopants": [
        {
          "element": "Tl",
          "site": null,
          "fraction": null,
          "fraction_unit": null,
          "notes": null
        }
      ],
      "total_dopant_fraction": null,
      "processing_route": null,
      "processing_steps": null,
      "grain_size": null,
      "_source_folder": "10.1016_j.actamat.2012.09.037",
      "_source_path": "Result\\10.1016_j.actamat.2012.09.037\\materials_final.json"
    },
    {
      "name": "dual-nanostructured PbTe materials with Pb and Sb precipitates",
      "zt": [
        {
          "value": 1.4,
          "temperature": 673.0,
          "temperature_unit": "K",
          "unit": null
        }
      ],
      "seebeck": [],
      "electrical_conductivity": [],
      "electrical_resistivity": [],
      "power_factor": [],
      "thermal_conductivity": [],
      "compound_type": null,
      "crystal_structure": null,
      "lattice_structure": null,
      "space_group": null,
      "lattice_parameters": null,
      "phase": "Pb and Sb precipitates",
      "processing_method": null,
      "chemical_formula": null,
      "main_material": "PbTe",
      "dopants": [
        {
          "element": "Pb",
          "site": null,
          "fraction": null,
          "fraction_unit": null,
          "notes": "Present as precipitates."
        },
        {
          "element": "Sb",
          "site": null,
          "fraction": null,
          "fraction_unit": null,
          "notes": "Present as precipitates."
        }
      ],
      "total_dopant_fraction": null,
      "processing_route": null,
      "processing_steps": null,
      "grain_size": null,
      "_source_folder": "10.1016_j.actamat.2012.09.037",
      "_source_path": "Result\\10.1016_j.actamat.2012.09.037\\materials_final.json"
    },
    {
      "name": "heavily doped p-type PbTe 1− x Se x alloys",
      "zt": [
        {
          "value": 1.8,
          "temperature": 850.0,
          "temperature_unit": "K",
          "unit": null
        }
      ],
      "seebeck": [],
      "electrical_conductivity": [],
      "electrical_resistivity": [],
      "power_factor": [],
      "thermal_conductivity": [],
      "compound_type": "alloys",
      "crystal_structure": null,
      "lattice_structure": null,
      "space_group": null,
      "lattice_parameters": null,
      "phase": null,
      "processing_method": null,
      "chemical_formula": "PbTe 1− x Se x",
      "main_material": "PbTe",
      "dopants": [
        {
          "element": "Se",
          "site": "Te site",
          "fraction": null,
          "fraction_unit": "atomic fraction",
          "notes": "Se fraction is 'x' as in PbTe(1-x)Sex. The fraction is symbolic and cannot be represented as a numerical value in this field."
        }
      ],
      "total_dopant_fraction": null,
      "processing_route": null,
      "processing_steps": null,
      "grain_size": null,
      "_source_folder": "10.1016_j.actamat.2012.09.037",
      "_source_path": "Result\\10.1016_j.actamat.2012.09.037\\materials_final.json"
    },
    {
      "name": "n-type AgPb m SbTe m +2 system with m = 18-22",
      "zt": [
        {
          "value": 1.7,
          "temperature": 700.0,
          "temperature_unit": "K",
          "unit": null
        }
      ],
      "seebeck": [],
      "electrical_conductivity": [],
      "electrical_resistivity": [],
      "power_factor": [],
      "thermal_conductivity": [],
      "compound_type": "system",
      "crystal_structure": null,
      "lattice_structure": null,
      "space_group": null,
      "lattice_parameters": null,
      "phase": null,
      "processing_method": null,
      "chemical_formula": null,
      "main_material": "PbTe",
      "dopants": [
        {
          "element": "Ag",
          "site": null,
          "fraction": null,
          "fraction_unit": null,
          "notes": "Its stoichiometric coefficient is 1 in the formula AgPb(m)SbTe(m+2)."
        },
        {
          "element": "Sb",
          "site": null,
          "fraction": null,
          "fraction_unit": null,
          "notes": "Its stoichiometric coefficient is 1 in the formula AgPb(m)SbTe(m+2)."
        }
      ],
      "total_dopant_fraction": null,
      "processing_route": null,
      "processing_steps": null,
      "grain_size": null,
      "_source_folder": "10.1016_j.actamat.2012.09.037",
      "_source_path": "Result\\10.1016_j.actamat.2012.09.037\\materials_final.json"
    },
    {
      "name": "p-type AgPb m Sn n SbTe m + n +2",
      "zt": [
        {
          "value": 1.45,
          "temperature": 630.0,
          "temperature_unit": "K",
          "unit": null
        }
      ],
      "seebeck": [],
      "electrical_conductivity": [],
      "electrical_resistivity": [],
      "power_factor": [],
      "thermal_conductivity": [],
      "compound_type": null,
      "crystal_structure": null,
      "lattice_structure": null,
      "space_group": null,
      "lattice_parameters": null,
      "phase": null,
      "processing_method": null,
      "chemical_formula": "AgPb m Sn n SbTe m + n +2",
      "main_material": "PbTe",
      "dopants": [
        {
          "element": "Ag",
          "site": null,
          "fraction": null,
          "fraction_unit": null,
          "notes": "Its stoichiometric coefficient is 1 in the formula AgPb(m)Sn(n)SbTe(m+n+2)."
        },
        {
          "element": "Sn",
          "site": "Pb site",
          "fraction": null,
          "fraction_unit": null,
          "notes": "Replaces some Pb. Its stoichiometric coefficient is 'n' in the formula AgPb(m)Sn(n)SbTe(m+n+2)."
        },
        {
          "element": "Sb",
          "site": null,
          "fraction": null,
          "fraction_unit": null,
          "notes": "Its stoichiometric coefficient is 1 in the formula AgPb(m)Sn(n)SbTe(m+n+2)."
        }
      ],
      "total_dopant_fraction": null,
      "processing_route": null,
      "processing_steps": null,
      "grain_size": null,
      "_source_folder": "10.1016_j.actamat.2012.09.037",
      "_source_path": "Result\\10.1016_j.actamat.2012.09.037\\materials_final.json"
    },
    {
      "name": "Pb 1− x Sn x Te-PbS",
      "zt": [
        {
          "value": 1.5,
          "temperature": 650.0,
          "temperature_unit": "K",
          "unit": null
        },
        {
          "value": 1.5,
          "temperature": 642.0,
          "temperature_unit": "K",
          "unit": null
        }
      ],
      "seebeck": [],
      "electrical_conductivity": [],
      "electrical_resistivity": [],
      "power_factor": [
        {
          "value": 0.0022,
          "temperature": 642.0,
          "temperature_unit": "K",
          "unit": "W m-1 K-2"
        }
      ],
      "thermal_conductivity": [],
      "compound_type": null,
      "crystal_structure": null,
      "lattice_structure": null,
      "space_group": null,
      "lattice_parameters": null,
      "phase": "spinodal decomposition and nucleation and growth",
      "processing_method": null,
      "chemical_formula": null,
      "main_material": "PbTe",
      "dopants": [
        {
          "element": "Sn",
          "site": "Pb site",
          "fraction": null,
          "fraction_unit": null,
          "notes": "Fraction is 'x' as in Pb(1-x)Sn(x)Te. As 'x' is a variable and not a specific numerical value, the fraction field is set to null according to the schema."
        }
      ],
      "total_dopant_fraction": null,
      "processing_route": null,
      "processing_steps": null,
      "grain_size": null,
      "_source_folder": "10.1016_j.actamat.2012.09.037",
      "_source_path": "Result\\10.1016_j.actamat.2012.09.037\\materials_final.json"
    },
    {
      "name": "(Ti 0.37 Zr 0.37 Hf 0.26 )NiSn",
      "zt": [
        {
          "value": 1.0,
          "temperature": 725.0,
          "temperature_unit": "K",
          "unit": null
        }
      ],
      "seebeck": [],
      "electrical_conductivity": [],
      "electrical_resistivity": [],
      "power_factor": [],
      "thermal_conductivity": [],
      "compound_type": "half-Heusler compound",
      "crystal_structure": "MgAgAs-type",
      "lattice_structure": "cubic",
      "space_group": null,
      "lattice_parameters": null,
      "phase": null,
      "processing_method": null,
      "chemical_formula": "(Ti 0.37 Zr 0.37 Hf 0.26)NiSn",
      "main_material": "TiNiSn",
      "dopants": [
        {
          "element": "Zr",
          "site": "M site",
          "fraction": 0.37,
          "fraction_unit": "occupancy",
          "notes": null
        },
        {
          "element": "Hf",
          "site": "M site",
          "fraction": 0.26,
          "fraction_unit": "occupancy",
          "notes": null
        }
      ],
      "total_dopant_fraction": null,
      "processing_route": null,
      "processing_steps": null,
      "grain_size": null,
      "_source_folder": "10.1016_j.actamat.2012.12.028",
      "_source_path": "Result\\10.1016_j.actamat.2012.12.028\\materials_final.json"
    },
    {
      "name": "(Hf 0.75 Zr 0.25 )Ni(Sn 0.975 Sb 0.025 )",
      "zt": [
        {
          "value": 0.81,
          "temperature": 1025.0,
          "temperature_unit": "K",
          "unit": null
        }
      ],
      "seebeck": [],
      "electrical_conductivity": [],
      "electrical_resistivity": [],
      "power_factor": [],
      "thermal_conductivity": [],
      "compound_type": "half-Heusler compound",
      "crystal_structure": "MgAgAs-type",
      "lattice_structure": "cubic",
      "space_group": null,
      "lattice_parameters": null,
      "phase": null,
      "processing_method": null,
      "chemical_formula": "(Hf 0.75 Zr 0.25 )Ni(Sn 0.975 Sb 0.025 )",
      "main_material": "HfNiSn",
      "dopants": [
        {
          "element": "Zr",
          "site": "M site",
          "fraction": 0.25,
          "fraction_unit": "occupancy",
          "notes": null
        },
        {
          "element": "Sb",
          "site": "Sn site",
          "fraction": 0.025,
          "fraction_unit": "occupancy",
          "notes": null
        }
      ],
      "total_dopant_fraction": null,
      "processing_route": null,
      "processing_steps": null,
      "grain_size": null,
      "_source_folder": "10.1016_j.actamat.2012.12.028",
      "_source_path": "Result\\10.1016_j.actamat.2012.12.028\\materials_final.json"
    },
    {
      "name": "(Hf 0.6 Zr 0.4 )Ni(Sn 0.98 Sb 0.02 )",
      "zt": [
        {
          "value": 1.0,
          "temperature": 1000.0,
          "temperature_unit": "K",
          "unit": null
        }
      ],
      "seebeck": [],
      "electrical_conductivity": [],
      "electrical_resistivity": [],
      "power_factor": [],
      "thermal_conductivity": [],
      "compound_type": "half-Heusler compound",
      "crystal_structure": "MgAgAs-type",
      "lattice_structure": "cubic",
      "space_group": null,
      "lattice_parameters": null,
      "phase": null,
      "processing_method": null,
      "chemical_formula": "(Hf 0.6 Zr 0.4 )Ni(Sn 0.98 Sb 0.02 )",
      "main_material": "HfNiSn",
      "dopants": [
        {
          "element": "Zr",
          "site": "M site",
          "fraction": 0.4,
          "fraction_unit": "occupancy",
          "notes": "Fraction is already an occupancy for the specified site."
        },
        {
          "element": "Sb",
          "site": "Sn site",
          "fraction": 0.02,
          "fraction_unit": "occupancy",
          "notes": "Fraction is already an occupancy for the specified site."
        }
      ],
      "total_dopant_fraction": null,
      "processing_route": null,
      "processing_steps": null,
      "grain_size": null,
      "_source_folder": "10.1016_j.actamat.2012.12.028",
      "_source_path": "Result\\10.1016_j.actamat.2012.12.028\\materials_final.json"
    },
    {
      "name": "TiCo 0.85 Fe 0.15 Sb",
      "zt": [],
      "seebeck": [],
      "electrical_conductivity": [
        {
          "value": 8000.0,
          "temperature": 900.0,
          "temperature_unit": "K",
          "unit": "S m −1"
        }
      ],
      "electrical_resistivity": [],
      "power_factor": [],
      "thermal_conductivity": [],
      "compound_type": "half-Heusler compound",
      "crystal_structure": "MgAgAs-type",
      "lattice_structure": "cubic",
      "space_group": null,
      "lattice_parameters": null,
      "phase": null,
      "processing_method": null,
      "chemical_formula": "TiCo 0.85 Fe 0.15 Sb",
      "main_material": "TiCoSb",
      "dopants": [
        {
          "element": "Fe",
          "site": "Co site",
          "fraction": 0.15,
          "fraction_unit": "occupancy",
          "notes": null
        }
      ],
      "total_dopant_fraction": null,
      "processing_route": [
        "Inductive Melting",
        "Annealing",
        "Pulverization",
        "Spark Plasma Sintering"
      ],
      "processing_steps": [
        {
          "step_name": "Inductive Melting",
          "temperature": null,
          "time": [
            {
              "value": "three",
              "unit": "times"
            }
          ],
          "pressure": null,
          "atmosphere": "argon atmosphere",
          "notes": "Ingots of TiCo 0.85 Fe 0.15 Sb alloys (x=0) were prepared by inductively melting appropriate amounts of single elements. A 5 at.% excess of Sb powders was added to the starting materials to compensate for evaporation."
        },
        {
          "step_name": "Annealing",
          "temperature": [
            {
              "value": "1173",
              "unit": "K"
            }
          ],
          "time": [
            {
              "value": "1",
              "unit": "week"
            }
          ],
          "pressure": null,
          "atmosphere": null,
          "notes": "To ensure sample homogeneity."
        },
        {
          "step_name": "Pulverization",
          "temperature": null,
          "time": null,
          "pressure": null,
          "atmosphere": null,
          "notes": "The ingots were pulverized."
        },
        {
          "step_name": "Spark Plasma Sintering",
          "temperature": [
            {
              "value": "1373",
              "unit": "K"
            }
          ],
          "time": [
            {
              "value": "8",
              "unit": "min"
            }
          ],
          "pressure": [
            {
              "value": "45",
              "unit": "MPa"
            }
          ],
          "atmosphere": null,
          "notes": "Using a spark plasma sintering (SPS) technique to obtain highly densified bulk samples."
        }
      ],
      "grain_size": null,
      "_source_folder": "10.1016_j.actamat.2012.12.028",
      "_source_path": "Result\\10.1016_j.actamat.2012.12.028\\materials_final.json"
    },
    {
      "name": "Zr 0.5 Hf 0.5 CoSb 0.8 Sn 0.2",
      "zt": [
        {
          "value": 0.5,
          "temperature": 973.0,
          "temperature_unit": "K",
          "unit": null
        }
      ],
      "seebeck": [],
      "electrical_conductivity": [],
      "electrical_resistivity": [],
      "power_factor": [],
      "thermal_conductivity": [],
      "compound_type": "half-Heusler compound",
      "crystal_structure": "MgAgAs-type",
      "lattice_structure": "cubic",
      "space_group": null,
      "lattice_parameters": null,
      "phase": null,
      "processing_method": null,
      "chemical_formula": "Zr 0.5 Hf 0.5 CoSb 0.8 Sn 0.2",
      "main_material": "ZrCoSb",
      "dopants": [
        {
          "element": "Hf",
          "site": "M site",
          "fraction": 0.5,
          "fraction_unit": "occupancy",
          "notes": null
        },
        {
          "element": "Sn",
          "site": "Sb site",
          "fraction": 0.2,
          "fraction_unit": "occupancy",
          "notes": null
        }
      ],
      "total_dopant_fraction": null,
      "processing_route": null,
      "processing_steps": null,
      "grain_size": null,
      "_source_folder": "10.1016_j.actamat.2012.12.028",
      "_source_path": "Result\\10.1016_j.actamat.2012.12.028\\materials_final.json"
    },
    {
      "name": "TiCo 0.85 Fe 0.15 Sb– x %InSb",
      "zt": [
        {
          "value": 0.33,
          "temperature": 900.0,
          "temperature_unit": "K",
          "unit": null
        }
      ],
      "seebeck": [],
      "electrical_conductivity": [
        {
          "value": 18000.0,
          "temperature": 900.0,
          "temperature_unit": "K",
          "unit": "S m −1"
        },
        {
          "value": 24000.0,
          "temperature": null,
          "temperature_unit": null,
          "unit": "S m −1"
        }
      ],
      "electrical_resistivity": [],
      "power_factor": [
        {
          "value": 0.0014,
          "temperature": 900.0,
          "temperature_unit": "K",
          "unit": "W m −1 K −2"
        }
      ],
      "thermal_conductivity": [
        {
          "value": 3.6,
          "temperature": 900.0,
          "temperature_unit": "K",
          "unit": "W m −1 K −1"
        }
      ],
      "compound_type": "composites",
      "crystal_structure": "MgAgAs-type",
      "lattice_structure": "cubic",
      "space_group": null,
      "lattice_parameters": null,
      "phase": "InSb nanoinclusions",
      "processing_method": [
        "inductively melting appropriate amounts of single elements in an argon atmosphere",
        "annealed at 1173 K for a week",
        "pulverized and sintered using a spark plasma sintering (SPS) technique at 1373 K for 8 min under a pressure of 45 MPa"
      ],
      "chemical_formula": null,
      "main_material": "TiCo 0.85 Fe 0.15 Sb",
      "dopants": [
        {
          "element": "InSb",
          "site": "nanoinclusions",
          "fraction": null,
          "fraction_unit": "at.%",
          "notes": "The fraction is a variable 'x', so no specific numerical value can be provided."
        }
      ],
      "total_dopant_fraction": null,
      "processing_route": [
        "Inductive Melting",
        "Annealing",
        "Pulverization",
        "Spark Plasma Sintering"
      ],
      "processing_steps": [
        {
          "step_name": "Inductive Melting",
          "temperature": null,
          "time": [
            {
              "value": "three",
              "unit": "times"
            }
          ],
          "pressure": null,
          "atmosphere": "argon atmosphere",
          "notes": "Ingots of TiCo 0.85 Fe 0.15 Sb alloys with nominal ratio x = 0.7, 1, 1.5 and 3 at.% of InSb nanoinclusions that formed in situ were prepared by inductively melting appropriate amounts of single elements. A 5 at.% excess of Sb powders was added to the starting materials to compensate for evaporation."
        },
        {
          "step_name": "Annealing",
          "temperature": [
            {
              "value": "1173",
              "unit": "K"
            }
          ],
          "time": [
            {
              "value": "1",
              "unit": "week"
            }
          ],
          "pressure": null,
          "atmosphere": null,
          "notes": "To ensure sample homogeneity."
        },
        {
          "step_name": "Pulverization",
          "temperature": null,
          "time": null,
          "pressure": null,
          "atmosphere": null,
          "notes": "The ingots were pulverized."
        },
        {
          "step_name": "Spark Plasma Sintering",
          "temperature": [
            {
              "value": "1373",
              "unit": "K"
            }
          ],
          "time": [
            {
              "value": "8",
              "unit": "min"
            }
          ],
          "pressure": [
            {
              "value": "45",
              "unit": "MPa"
            }
          ],
          "atmosphere": null,
          "notes": "Using a spark plasma sintering (SPS) technique to obtain highly densified bulk samples."
        }
      ],
      "grain_size": null,
      "_source_folder": "10.1016_j.actamat.2012.12.028",
      "_source_path": "Result\\10.1016_j.actamat.2012.12.028\\materials_final.json"
    },
    {
      "name": "ZnO",
      "zt": [],
      "seebeck": [],
      "electrical_conductivity": [],
      "electrical_resistivity": [],
      "power_factor": [],
      "thermal_conductivity": [
        {
          "value": 10.7,
          "temperature": 300.0,
          "temperature_unit": "K",
          "unit": "W K−1 m−1"
        },
        {
          "value": 3.0,
          "temperature": null,
          "temperature_unit": null,
          "unit": "W K−1 m−1"
        },
        {
          "value": 5.0,
          "temperature": null,
          "temperature_unit": null,
          "unit": "W K−1 m−1"
        }
      ],
      "compound_type": null,
      "crystal_structure": null,
      "lattice_structure": null,
      "space_group": null,
      "lattice_parameters": null,
      "phase": null,
      "processing_method": [
        "spark plasma sintering (SPS)",
        "as received",
        "ball-milled"
      ],
      "chemical_formula": "ZnO",
      "main_material": "ZnO",
      "dopants": [],
      "total_dopant_fraction": null,
      "processing_route": [
        "Powder preparation (source)",
        "Spark Plasma Sintering (SPS)",
        "Annealing 1",
        "Annealing 2"
      ],
      "processing_steps": [
        {
          "step_name": "Powder preparation (source)",
          "temperature": null,
          "time": null,
          "pressure": null,
          "atmosphere": null,
          "notes": "Materials were prepared from various ZnO powders: Standard-ZnO (Merck 8849, average particle size 0.23 μm), Nano-ZnO (Alfa Aesar, NanoTek®, average particle size 40–100 nm), and co-precipitated ZnO (CP, average crystallite size 60 nm). Some standard-ZnO was also ball-milled without doping."
        },
        {
          "step_name": "Spark Plasma Sintering (SPS)",
          "temperature": [
            {
              "value": "780",
              "unit": "°C"
            },
            {
              "value": "850",
              "unit": "°C"
            },
            {
              "value": "900",
              "unit": "°C"
            }
          ],
          "time": [
            {
              "value": "1",
              "unit": "min"
            },
            {
              "value": "3",
              "unit": "min"
            }
          ],
          "pressure": [
            {
              "value": "100",
              "unit": "MPa"
            }
          ],
          "atmosphere": null,
          "notes": "Materials were processed at a pressure of 100 MPa. Heating time was 1 min and dwell time was 3 min at the maximum temperature, for a total sintering time of 4 min. A total of 11 ZnO samples were sintered."
        },
        {
          "step_name": "Annealing 1",
          "temperature": [
            {
              "value": "800",
              "unit": "°C"
            }
          ],
          "time": [
            {
              "value": "1",
              "unit": "week"
            }
          ],
          "pressure": null,
          "atmosphere": "air",
          "notes": "Pellets were furnace-cooled to room temperature after annealing."
        },
        {
          "step_name": "Annealing 2",
          "temperature": [
            {
              "value": "800",
              "unit": "°C"
            }
          ],
          "time": [
            {
              "value": "1",
              "unit": "week"
            }
          ],
