Repository: CMEG-IITR/CMEG-IITR.github.io

File: data.json (part 1 of 300)
[
  {
    "doi_key":"10.1007\/s11664-016-4665-4",
    "name":"Bi2V0.8W0.1O5.5",
    "ZT_values":"[{'value': 0.05, 'ZT_temperature': 902, 'ZT_temperature_unit': 'K'}]",
    "electrical_conductivity":null,
    "electrical_resistivity":null,
    "seebeck_coefficient":null,
    "power_factor":null,
    "thermal_conductivity":null,
    "compound_type":"Aurivillius phase",
    "crystal_structure":null,
    "lattice_structure":null,
    "unit":null,
    "space_group":null,
    "processing_method":"solid-state reaction",
    "material_name":"Bi2V0.8W0.1O5.5",
    "lattice_parameters.a":null,
    "lattice_parameters.b":null,
    "lattice_parameters.c":null,
    "doping.doping_type":"element substitution",
    "doping.dopants":"['W']"
  },
  {
    "doi_key":"10.1039\/c2dt31346d",
    "name":"Ca3Co3.4Cu0.6O9",
    "ZT_values":"[{'value': 0.007, 'ZT_temperature': 300, 'ZT_temperature_unit': 'K'}]",
    "electrical_conductivity":null,
    "electrical_resistivity":null,
    "seebeck_coefficient":null,
    "power_factor":null,
    "thermal_conductivity":null,
    "compound_type":"oxide",
    "crystal_structure":"monoclinic",
    "lattice_structure":"misfit-layered",
    "unit":null,
    "space_group":null,
    "processing_method":"modified K2CO3\u2013KCl (4:1) flux method",
    "material_name":"Ca3Co3.4Cu0.6O9",
    "lattice_parameters.a":null,
    "lattice_parameters.b":null,
    "lattice_parameters.c":null,
    "doping.doping_type":"substitutional",
    "doping.dopants":"['Cu']"
  },
  {
    "doi_key":"10.1038\/s41598-019-43911-2",
    "name":"Cu2Te",
    "ZT_values":"[{'value': 0.3, 'ZT_temperature': 900, 'ZT_temperature_unit': 'K'}, {'value': 1.1, 'ZT_temperature': 1000, 'ZT_temperature_unit': 'K'}]",
    "electrical_conductivity":"[{'\u03c3_value': 10000.0, '\u03c3_unit': 'S\/m', '\u03c3_Temperature': 300, '\u03c3_Temp_unit': 'K'}, {'\u03c3_value': 100000.0, '\u03c3_unit': 'S\/m', '\u03c3_Temperature': 300, '\u03c3_Temp_unit': 'K'}, {'\u03c3_value': 600000.0, '\u03c3_unit': 'S\/m', '\u03c3_Temperature': 600, '\u03c3_Temp_unit': 'K'}]",
    "electrical_resistivity":null,
    "seebeck_coefficient":"[{'S_value': 45, 'S_unit': '\u03bcV\/K', 'S_Temperature': 600, 'S_Temp_unit': 'K'}, {'S_value': 50, 'S_unit': '\u03bcV\/K', 'S_Temperature': 745, 'S_Temp_unit': 'K'}, {'S_value': 255, 'S_unit': '\u03bcV\/K', 'S_Temperature': None, 'S_Temp_unit': None}]",
    "power_factor":"[{'PF_value': 0.0008, 'PF_unit': 'W m^-1 K^-2', 'PF_Temperature': None, 'PF_Temp_unit': None}]",
    "thermal_conductivity":"[{'\u03ba_value': 3.7, '\u03ba_unit': 'W m^-1 K^-1', '\u03ba_Temperature': 300, '\u03ba_Temp_unit': 'K'}, {'\u03ba_value': 4, '\u03ba_unit': 'W m^-1 K^-1', '\u03ba_Temperature': 300, '\u03ba_Temp_unit': 'K'}, {'\u03ba_value': 4.58, '\u03ba_unit': 'W m^-1 K^-1', '\u03ba_Temperature': 300, '\u03ba_Temp_unit': 'K'}, {'\u03ba_value': 2.77, '\u03ba_unit': 'W m^-1 K^-1', '\u03ba_Temperature': 300, '\u03ba_Temp_unit': 'K'}]",
    "compound_type":"chalcogenide",
    "crystal_structure":"hexagonal",
    "lattice_structure":"hexagonal",
    "unit":"nm",
    "space_group":"P6\/mmm",
    "processing_method":"cold sintering followed by direct annealing at 1120 \u00b0C for 48 hours",
    "material_name":"Cu2Te",
    "lattice_parameters.a":"0.833",
    "lattice_parameters.b":"0.833",
    "lattice_parameters.c":"0.722",
    "doping.doping_type":null,
    "doping.dopants":null
  },
  {
    "doi_key":"10.1016\/S0079-67860200010-9",
    "name":"Si0.8Ge0.2",
    "ZT_values":"[{'value': 1, 'ZT_temperature': None, 'ZT_temperature_unit': None}]",
    "electrical_conductivity":null,
    "electrical_resistivity":null,
    "seebeck_coefficient":null,
    "power_factor":null,
    "thermal_conductivity":null,
    "compound_type":"semiconductor alloy",
    "crystal_structure":"diamond cubic",
    "lattice_structure":"cubic",
    "unit":null,
    "space_group":null,
    "processing_method":null,
    "material_name":"Si0.8Ge0.2",
    "lattice_parameters.a":null,
    "lattice_parameters.b":null,
    "lattice_parameters.c":null,
    "doping.doping_type":null,
    "doping.dopants":null
  },
  {
    "doi_key":"10.1016\/j.jmst.2020.04.052",
    "name":"Eu0.2Yb0.2Ca0.6Mg2Bi2",
    "ZT_values":"[{'value': 1.3, 'ZT_temperature': 873, 'ZT_temperature_unit': 'K'}]",
    "electrical_conductivity":null,
    "electrical_resistivity":null,
    "seebeck_coefficient":null,
    "power_factor":null,
    "thermal_conductivity":null,
    "compound_type":null,
    "crystal_structure":null,
    "lattice_structure":null,
    "unit":null,
    "space_group":null,
    "processing_method":null,
    "material_name":"Eu0.2Yb0.2Ca0.6Mg2Bi2",
    "lattice_parameters.a":null,
    "lattice_parameters.b":null,
    "lattice_parameters.c":null,
    "doping.doping_type":"substitution",
    "doping.dopants":"['Eu', 'Yb', 'Ca']"
  },
  {
    "doi_key":"10.1140\/epjp-s13360-024-04921-w",
    "name":"RbInCl3",
    "ZT_values":"[{'value': 0.99, 'ZT_temperature': 300, 'ZT_temperature_unit': 'K'}]",
    "electrical_conductivity":"[{'\u03c3_value': 7.1e+18, '\u03c3_unit': '(\u03a9mS)^-1', '\u03c3_Temperature': 300, '\u03c3_Temp_unit': 'K'}, {'\u03c3_value': 1.11e+20, '\u03c3_unit': '(\u03a9mS)^-1', '\u03c3_Temperature': 300, '\u03c3_Temp_unit': 'K'}]",
    "electrical_resistivity":null,
    "seebeck_coefficient":"[{'S_value': 232, 'S_unit': '\u03bcV\/K', 'S_Temperature': 300, 'S_Temp_unit': 'K'}, {'S_value': 1000.0, 'S_unit': '\u03bcV\/K', 'S_Temperature': 300, 'S_Temp_unit': 'K'}, {'S_value': 523.19, 'S_unit': '\u03bcV\/K', 'S_Temperature': 600, 'S_Temp_unit': 'K'}, {'S_value': 355.98, 'S_unit': '\u03bcV\/K', 'S_Temperature': 900, 'S_Temp_unit': 'K'}, {'S_value': -951.45, 'S_unit': '\u03bcV\/K', 'S_Temperature': 300, 'S_Temp_unit': 'K'}, {'S_value': -482.2, 'S_unit': '\u03bcV\/K', 'S_Temperature': 600, 'S_Temp_unit': 'K'}, {'S_value': -336.57, 'S_unit': '\u03bcV\/K', 'S_Temperature': 900, 'S_Temp_unit': 'K'}]",
    "power_factor":null,
    "thermal_conductivity":null,
    "compound_type":"halide perovskite",
    "crystal_structure":"cubic",
    "lattice_structure":"perovskite",
    "unit":"\u00c5",
    "space_group":"P-3 m",
    "processing_method":null,
    "material_name":"RbInCl3",
    "lattice_parameters.a":"6.21",
    "lattice_parameters.b":"6.21",
    "lattice_parameters.c":"6.21",
    "doping.doping_type":null,
    "doping.dopants":null
  },
  {
    "doi_key":"10.1007\/s10948-024-06831-5",
    "name":"SrCu3Ti2Ru2O12",
    "ZT_values":null,
    "electrical_conductivity":null,
    "electrical_resistivity":"[{'\u03c1_value': 0.02, '\u03c1_unit': '\u03a9\u00b7cm', '\u03c1_Temperature': 300, '\u03c1_Temp_unit': 'K'}]",
    "seebeck_coefficient":"[{'S_value': 80.29, 'S_unit': '\u03bcV\/K', 'S_Temperature': 300, 'S_Temp_unit': 'K'}]",
    "power_factor":"[{'PF_value': 11400000.0, 'PF_unit': 'W\/mk2s', 'PF_Temperature': 15, 'PF_Temp_unit': 'K'}]",
    "thermal_conductivity":"[{'\u03ba_value': 101000000000000.0, '\u03ba_unit': 'W\/mks', '\u03ba_Temperature': 500, '\u03ba_Temp_unit': 'K'}, {'\u03ba_value': 1.06, '\u03ba_unit': 'W\/mk', '\u03ba_Temperature': 800, '\u03ba_Temp_unit': 'K'}, {'\u03ba_value': 0.47, '\u03ba_unit': 'W\/mk', '\u03ba_Temperature': 500, '\u03ba_Temp_unit': 'K'}]",
    "compound_type":"perovskite",
    "crystal_structure":"cubic",
    "lattice_structure":"cubic",
    "unit":"\u00c5",
    "space_group":null,
    "processing_method":null,
    "material_name":"SrCu3Ti2Ru2O12",
    "lattice_parameters.a":"7.47",
    "lattice_parameters.b":"7.47",
    "lattice_parameters.c":"7.47",
    "doping.doping_type":null,
    "doping.dopants":null
  },
  {
    "doi_key":"10.1016\/j.jallcom.2019.02.317",
    "name":"Yb3NbO7",
    "ZT_values":null,
    "electrical_conductivity":null,
    "electrical_resistivity":null,
    "seebeck_coefficient":null,
    "power_factor":null,
    "thermal_conductivity":"[{'\u03ba_value': 1.04, '\u03ba_unit': 'W m^-1 K^-1', '\u03ba_Temperature': 25, '\u03ba_Temp_unit': '\u00b0C'}, {'\u03ba_value': 1.28, '\u03ba_unit': 'W m^-1 K^-1', '\u03ba_Temperature': 900, '\u03ba_Temp_unit': '\u00b0C'}]",
    "compound_type":"ceramic",
    "crystal_structure":"disordered fluorite",
    "lattice_structure":"cubic",
    "unit":null,
    "space_group":null,
    "processing_method":"solid-state reaction",
    "material_name":"Yb3NbO7",
    "lattice_parameters.a":null,
    "lattice_parameters.b":null,
    "lattice_parameters.c":null,
    "doping.doping_type":null,
    "doping.dopants":null
  },
  {
    "doi_key":"10.1016\/j.mtcomm.2023.107004",
    "name":"Ge0.94MnSb0.04Te2",
    "ZT_values":null,
    "electrical_conductivity":null,
    "electrical_resistivity":null,
    "seebeck_coefficient":"[{'S_value': 145.36, 'S_unit': '\u03bcV\/K', 'S_Temperature': 668.45, 'S_Temp_unit': 'K'}]",
    "power_factor":null,
    "thermal_conductivity":null,
    "compound_type":"thermoelectric material",
    "crystal_structure":"face-centered cubic",
    "lattice_structure":"cubic",
    "unit":null,
    "space_group":null,
    "processing_method":"vacuum tube fusion melting and spark plasma sintering (SPS) at 550 \u00b0C and 50 MPa for 5 min",
    "material_name":"Ge0.94MnSb0.04Te2",
    "lattice_parameters.a":null,
    "lattice_parameters.b":null,
    "lattice_parameters.c":null,
    "doping.doping_type":"Sb doping with Ge vacancy",
    "doping.dopants":"['Sb']"
  },
  {
    "doi_key":"10.1016\/j.jssc.2013.05.010",
    "name":"BaMn2Bi2",
    "ZT_values":null,
    "electrical_conductivity":null,
    "electrical_resistivity":"[{'\u03c1_value': 300, '\u03c1_unit': 'm\u03a9 cm', '\u03c1_Temperature': 300, '\u03c1_Temp_unit': 'K'}]",
    "seebeck_coefficient":null,
    "power_factor":null,
    "thermal_conductivity":null,
    "compound_type":null,
    "crystal_structure":"ThCr2Si2-type",
    "lattice_structure":"body centered tetragonal",
    "unit":"\u00c5",
    "space_group":"I4\/mmm",
    "processing_method":"Single crystals grown inside alumina crucible using Bi flux; heated to 1000 \u00b0C at 200 \u00b0C\/h, annealed 15 h, cooled to 415 \u00b0C at 5 \u00b0C\/h; flux removed at 500 \u00b0C",
    "material_name":"BaMn2Bi2",
    "lattice_parameters.a":"4.4902",
    "lattice_parameters.b":"4.4902",
    "lattice_parameters.c":"14.687",
    "doping.doping_type":null,
    "doping.dopants":null
  },
  {
    "doi_key":"10.1039\/d0ra01542c",
    "name":"ZnCo2O4",
    "ZT_values":null,
    "electrical_conductivity":null,
    "electrical_resistivity":"[{'\u03c1_value': 290, '\u03c1_unit': '\u03a9 m', '\u03c1_Temperature': 308, '\u03c1_Temp_unit': 'K'}, {'\u03c1_value': 0.15, '\u03c1_unit': '\u03a9 m', '\u03c1_Temperature': 668, '\u03c1_Temp_unit': 'K'}]",
    "seebeck_coefficient":"[{'S_value': 50, 'S_unit': '\u03bcV K\u22121', 'S_Temperature': 328, 'S_Temp_unit': 'K'}, {'S_value': 392, 'S_unit': '\u03bcV K\u22121', 'S_Temperature': 668, 'S_Temp_unit': 'K'}]",
    "power_factor":"[{'PF_value': 9e-06, 'PF_unit': '\u03bcW K\u22122 m\u22121', 'PF_Temperature': 668, 'PF_Temp_unit': 'K'}]",
    "thermal_conductivity":"[{'\u03ba_value': 2.42, '\u03ba_unit': 'W K\u22121 m\u22121', '\u03ba_Temperature': 308, '\u03ba_Temp_unit': 'K'}, {'\u03ba_value': 1.67, '\u03ba_unit': 'W K\u22121 m\u22121', '\u03ba_Temperature': 668, '\u03ba_Temp_unit': 'K'}]",
    "compound_type":"mixed valent ternary metal oxide",
    "crystal_structure":"cubic",
    "lattice_structure":"spinel",
    "unit":null,
    "space_group":"Fdm",
    "processing_method":"sol\u2013gel method with aging, drying at 150 \u00b0C for 12 h, annealing at 400 \u00b0C for 2 h, pelletizing with 200 bar pressure, sintering at 650 \u00b0C for 2 h",
    "material_name":"ZnCo2O4",
    "lattice_parameters.a":null,
    "lattice_parameters.b":null,
    "lattice_parameters.c":null,
    "doping.doping_type":"none",
    "doping.dopants":null
  },
  {
    "doi_key":"10.1016\/j.physleta.2017.03.011",
    "name":"CuInTe2",
    "ZT_values":"[{'value': 1.18, 'ZT_temperature': 850, 'ZT_temperature_unit': 'K'}, {'value': 1.55, 'ZT_temperature': 850, 'ZT_temperature_unit': 'K'}, {'value': 1.75, 'ZT_temperature': 850, 'ZT_temperature_unit': 'K'}]",
    "electrical_conductivity":null,
    "electrical_resistivity":null,
    "seebeck_coefficient":null,
    "power_factor":null,
    "thermal_conductivity":"[{'\u03ba_value': 6, '\u03ba_unit': 'W\/(m K)', '\u03ba_Temperature': 300, '\u03ba_Temp_unit': 'K'}, {'\u03ba_value': 3.4, '\u03ba_unit': 'W\/(m K)', '\u03ba_Temperature': 300, '\u03ba_Temp_unit': 'K'}, {'\u03ba_value': 3.96, '\u03ba_unit': 'W\/(m K)', '\u03ba_Temperature': 300, '\u03ba_Temp_unit': 'K'}, {'\u03ba_value': 0.71, '\u03ba_unit': 'W\/(m K)', '\u03ba_Temperature': 701, '\u03ba_Temp_unit': 'K'}]",
    "compound_type":"chalcopyrite",
    "crystal_structure":"tetragonal",
    "lattice_structure":"chalcopyrite",
    "unit":"\u00c5",
    "space_group":null,
    "processing_method":"melting\u2013annealing, spark plasma sintering",
    "material_name":"CuInTe2",
    "lattice_parameters.a":"6.28",
    "lattice_parameters.b":"6.28",
    "lattice_parameters.c":"12.59",
    "doping.doping_type":"p-type",
    "doping.dopants":"['Cd', 'Cu vacancy']"
  },
  {
    "doi_key":"10.1016\/j.ijhydene.2018.05.171",
    "name":"SrTiO3",
    "ZT_values":null,
    "electrical_conductivity":"[{'\u03c3_value': 1e-05, '\u03c3_unit': 'S\/cm', '\u03c3_Temperature': 800, '\u03c3_Temp_unit': '\u00b0C'}, {'\u03c3_value': 0.1, '\u03c3_unit': 'S\/cm', '\u03c3_Temperature': 1000, '\u03c3_Temp_unit': '\u00b0C'}]",
    "electrical_resistivity":null,
    "seebeck_coefficient":null,
    "power_factor":null,
    "thermal_conductivity":null,
    "compound_type":"perovskite",
    "crystal_structure":"cubic",
    "lattice_structure":"Pm3m",
    "unit":"\u00c5",
    "space_group":"Pm3m",
    "processing_method":"sol-gel, hydrothermal synthesis, polymer precursor method, solid state reaction, microemulsion method",
    "material_name":"SrTiO3",
    "lattice_parameters.a":"3.9",
    "lattice_parameters.b":"3.9",
    "lattice_parameters.c":"3.9",
    "doping.doping_type":"cation substitution",
    "doping.dopants":null
  },
  {
    "doi_key":"10.1016\/j.spmi.2009.09.010",
    "name":"Bi2Te3",
    "ZT_values":null,
    "electrical_conductivity":null,
    "electrical_resistivity":null,
    "seebeck_coefficient":"[{'S_value': 30.0, 'S_unit': '\u03bcV K \u22121', 'S_Temperature': None, 'S_Temp_unit': None}]",
    "power_factor":null,
    "thermal_conductivity":null,
    "compound_type":"binary",
    "crystal_structure":null,
    "lattice_structure":null,
    "unit":null,
    "space_group":null,
    "processing_method":null,
    "material_name":"Bi2Te3",
    "lattice_parameters.a":null,
    "lattice_parameters.b":null,
    "lattice_parameters.c":null,
    "doping.doping_type":null,
    "doping.dopants":null
  },
  {
    "doi_key":"10.1016\/j.commatsci.2022.111477",
    "name":"CoFeCrGe",
    "ZT_values":"[{'value': 0.71, 'ZT_temperature': None, 'ZT_temperature_unit': None}]",
    "electrical_conductivity":null,
    "electrical_resistivity":null,
    "seebeck_coefficient":null,
    "power_factor":null,
    "thermal_conductivity":null,
    "compound_type":null,
    "crystal_structure":null,
    "lattice_structure":null,
    "unit":null,
    "space_group":null,
    "processing_method":null,
    "material_name":"CoFeCrGe",
    "lattice_parameters.a":null,
    "lattice_parameters.b":null,
    "lattice_parameters.c":null,
    "doping.doping_type":null,
    "doping.dopants":null
  },
  {
    "doi_key":"10.1016\/j.solener.2018.08.080",
    "name":"Cu3SbS4",
    "ZT_values":null,
    "electrical_conductivity":null,
    "electrical_resistivity":"[{'\u03c1_value': 0.53, '\u03c1_unit': 'm\u03a9-m', '\u03c1_Temperature': 340, '\u03c1_Temp_unit': 'K'}, {'\u03c1_value': 5, '\u03c1_unit': 'm\u03a9-m', '\u03c1_Temperature': None, '\u03c1_Temp_unit': None}]",
    "seebeck_coefficient":"[{'S_value': 20, 'S_unit': '\u03bcV\/K', 'S_Temperature': 340, 'S_Temp_unit': 'K'}, {'S_value': 500, 'S_unit': '\u03bcV\/K', 'S_Temperature': 340, 'S_Temp_unit': 'K'}]",
    "power_factor":null,
    "thermal_conductivity":null,
    "compound_type":"ternary compound",
    "crystal_structure":"orthorhombic",
    "lattice_structure":null,
    "unit":null,
    "space_group":"I2m",
    "processing_method":null,
    "material_name":"Cu3SbS4",
    "lattice_parameters.a":null,
    "lattice_parameters.b":null,
    "lattice_parameters.c":null,
    "doping.doping_type":null,
    "doping.dopants":null
  },
  {
    "doi_key":"10.1016\/j.jallcom.2019.151717",
    "name":"Cu0.88Ag0.12FeS2",
    "ZT_values":"[{'value': 0.45, 'ZT_temperature': 723, 'ZT_temperature_unit': 'K'}, {'value': 0.32, 'ZT_temperature': 600, 'ZT_temperature_unit': 'K'}]",
    "electrical_conductivity":"[{'\u03c3_value': 4500, '\u03c3_unit': 'S m^-1', '\u03c3_Temperature': 300, '\u03c3_Temp_unit': 'K'}, {'\u03c3_value': 19600, '\u03c3_unit': 'S m^-1', '\u03c3_Temperature': 300, '\u03c3_Temp_unit': 'K'}]",
    "electrical_resistivity":null,
    "seebeck_coefficient":"[{'S_value': -500, 'S_unit': '\u03bcV K^-1', 'S_Temperature': 300, 'S_Temp_unit': 'K'}, {'S_value': -400, 'S_unit': '\u03bcV K^-1', 'S_Temperature': 300, 'S_Temp_unit': 'K'}]",
    "power_factor":"[{'PF_value': 0.00076, 'PF_unit': 'W m^-1 K^-2', 'PF_Temperature': 723, 'PF_Temp_unit': 'K'}, {'PF_value': 0.00082, 'PF_unit': 'W m^-1 K^-2', 'PF_Temperature': 300, 'PF_Temp_unit': 'K'}]",
    "thermal_conductivity":"[{'\u03ba_value': 1.2, '\u03ba_unit': 'W m^-1 K^-1', '\u03ba_Temperature': 723, '\u03ba_Temp_unit': 'K'}]",
    "compound_type":"alloy",
    "crystal_structure":"diamond-like",
    "lattice_structure":"tetragonal",
    "unit":null,
    "space_group":null,
    "processing_method":"vacuum melting combined with plasma activated sintering (PAS)",
    "material_name":"Cu0.88Ag0.12FeS2",
    "lattice_parameters.a":null,
    "lattice_parameters.b":null,
    "lattice_parameters.c":null,
    "doping.doping_type":"equivalent doping",
    "doping.dopants":"['Ag']"
  },
  {
    "doi_key":"10.1016\/j.jssc.2013.02.008",
    "name":"Cu2Ga4Te7",
    "ZT_values":"[{'value': 0.64, 'ZT_temperature': 940, 'ZT_temperature_unit': 'K'}]",
    "electrical_conductivity":null,
    "electrical_resistivity":null,
    "seebeck_coefficient":null,
    "power_factor":"[{'PF_value': 4.6, 'PF_unit': '\u03bcW\/(cm K^2)', 'PF_Temperature': 940, 'PF_Temp_unit': 'K'}]",
    "thermal_conductivity":"[{'\u03ba_value': 1.7, '\u03ba_unit': 'W\/(m K)', '\u03ba_Temperature': 300, '\u03ba_Temp_unit': 'K'}, {'\u03ba_value': 0.67, '\u03ba_unit': 'W\/(m K)', '\u03ba_Temperature': 940, '\u03ba_Temp_unit': 'K'}]",
    "compound_type":"ternary compound",
    "crystal_structure":"defect zinc blende",
    "lattice_structure":"cubic",
    "unit":null,
    "space_group":"F -43 m",
    "processing_method":"conventional solid state reactions; sealed in evacuated fused silica tubes; heated to 1000 \u00b0C for 10 h; annealed in vacuum at 700 \u00b0C for 72 h; ground into powder; cold pressed into pellets; annealed at 700 \u00b0C for one week; consolidated by hot-pressing at 730 \u00b0C under vacuum and 50 MPa for 10 minutes",
    "material_name":"Cu2Ga4Te7",
    "lattice_parameters.a":null,
    "lattice_parameters.b":null,
    "lattice_parameters.c":null,
    "doping.doping_type":"p-type",
    "doping.dopants":null
  },
  {
    "doi_key":"10.1016\/j.rser.2019.05.051",
    "name":"Yb13.82Pr0.18Mn1.01Sb10.99La2.2Ca0.78Te4",
    "ZT_values":"[{'value': 1.2, 'ZT_temperature': None, 'ZT_temperature_unit': None}]",
    "electrical_conductivity":null,
    "electrical_resistivity":null,
    "seebeck_coefficient":null,
    "power_factor":null,
    "thermal_conductivity":null,
    "compound_type":null,
    "crystal_structure":null,
    "lattice_structure":null,
    "unit":null,
    "space_group":null,
    "processing_method":null,
    "material_name":"Yb13.82Pr0.18Mn1.01Sb10.99La2.2Ca0.78Te4",
    "lattice_parameters.a":null,
    "lattice_parameters.b":null,
    "lattice_parameters.c":null,
    "doping.doping_type":"substitutional",
    "doping.dopants":"['Pr', 'La', 'Ca']"
  },
  {
    "doi_key":"10.1007\/s42247-023-00488-x",
    "name":"CsCdF3",
    "ZT_values":"[{'value': 1.0, 'ZT_temperature': 300, 'ZT_temperature_unit': 'K'}]",
    "electrical_conductivity":null,
    "electrical_resistivity":null,
    "seebeck_coefficient":null,
    "power_factor":null,
    "thermal_conductivity":null,
    "compound_type":"halide perovskite",
    "crystal_structure":"perovskite",
    "lattice_structure":"cubic",
    "unit":"\u00c5",
    "space_group":"Pm-3m",
    "processing_method":null,
    "material_name":"CsCdF3",
    "lattice_parameters.a":null,
    "lattice_parameters.b":null,
    "lattice_parameters.c":null,
    "doping.doping_type":null,
    "doping.dopants":null
  },
  {
    "doi_key":"10.1039\/c5tc03692e",
    "name":"Mg2Li0.025Si0.4Sn0.6",
    "ZT_values":"[{'value': 0.7, 'ZT_temperature': 675, 'ZT_temperature_unit': 'K'}]",
    "electrical_conductivity":null,
    "electrical_resistivity":null,
    "seebeck_coefficient":null,
    "power_factor":null,
    "thermal_conductivity":null,
    "compound_type":"thermoelectric material",
    "crystal_structure":"B2",
    "lattice_structure":"cubic",
    "unit":null,
    "space_group":null,
    "processing_method":"B2O3 encapsulation method synthesis; annealed at 973 K for 12 hours; powders sintered by Pulsed Electrical Current Sintering (PECS) at 973 K for 15\u201320 minutes under 30 MPa in Ar atmosphere",
    "material_name":"Mg2Li0.025Si0.4Sn0.6",
    "lattice_parameters.a":null,
    "lattice_parameters.b":null,
    "lattice_parameters.c":null,
    "doping.doping_type":"p-type",
    "doping.dopants":"['Li']"
  },
  {
    "doi_key":"10.1140\/epjp-s13360-023-04592-z",
    "name":"ZrCoBi",
    "ZT_values":"[{'value': 0.53, 'ZT_temperature': 300, 'ZT_temperature_unit': 'K'}, {'value': 0.22, 'ZT_temperature': 300, 'ZT_temperature_unit': 'K'}]",
    "electrical_conductivity":null,
    "electrical_resistivity":null,
    "seebeck_coefficient":null,
    "power_factor":null,
    "thermal_conductivity":null,
    "compound_type":"half-Heusler",
    "crystal_structure":"C1b",
    "lattice_structure":"cubic",
    "unit":"\u00c5",
    "space_group":"216",
    "processing_method":null,
    "material_name":"ZrCoBi",
    "lattice_parameters.a":"6.19",
    "lattice_parameters.b":"6.19",
    "lattice_parameters.c":"6.19",
    "doping.doping_type":"p-type",
    "doping.dopants":null
  },
  {
    "doi_key":"10.1007\/s10854-018-9168-z",
    "name":"Mg2Si0.4Sn0.6Bi0.03",
    "ZT_values":"[{'value': 1.55, 'ZT_temperature': 773, 'ZT_temperature_unit': 'K'}]",
    "electrical_conductivity":null,
    "electrical_resistivity":null,
    "seebeck_coefficient":null,
    "power_factor":null,
    "thermal_conductivity":null,
    "compound_type":"thermoelectric",
    "crystal_structure":null,
    "lattice_structure":null,
    "unit":null,
    "space_group":null,
    "processing_method":null,
    "material_name":"Mg2Si0.4Sn0.6Bi0.03",
    "lattice_parameters.a":null,
    "lattice_parameters.b":null,
    "lattice_parameters.c":null,
    "doping.doping_type":"n-type",
    "doping.dopants":"['Bi']"
  },
  {
    "doi_key":"10.1016\/j.egyr.2019.12.011",
    "name":"PbTe0.7S0.3",
    "ZT_values":"[{'value': 2, 'ZT_temperature': None, 'ZT_temperature_unit': None}]",
    "electrical_conductivity":null,
    "electrical_resistivity":null,
    "seebeck_coefficient":null,
    "power_factor":null,
    "thermal_conductivity":null,
    "compound_type":null,
    "crystal_structure":null,
    "lattice_structure":null,
    "unit":null,
    "space_group":null,
    "processing_method":null,
    "material_name":"PbTe0.7S0.3",
    "lattice_parameters.a":null,
    "lattice_parameters.b":null,
    "lattice_parameters.c":null,
    "doping.doping_type":null,
    "doping.dopants":null
  },
  {
    "doi_key":"10.1016\/j.ssc.2007.12.033",
    "name":"In1.8Ge0.2O3",
    "ZT_values":"[{'value': 0.46, 'ZT_temperature': 1273, 'ZT_temperature_unit': 'K'}]",
    "electrical_conductivity":null,
    "electrical_resistivity":null,
    "seebeck_coefficient":null,
    "power_factor":null,
    "thermal_conductivity":"[{'\u03ba_value': 3.3, '\u03ba_unit': 'W m^-1 K^-1', '\u03ba_Temperature': 300, '\u03ba_Temp_unit': 'K'}, {'\u03ba_value': 0.6, '\u03ba_unit': 'W m^-1 K^-1', '\u03ba_Temperature': 1273, '\u03ba_Temp_unit': 'K'}, {'\u03ba_value': 2, '\u03ba_unit': 'W m^-1 K^-1', '\u03ba_Temperature': 1100, '\u03ba_Temp_unit': 'K'}]",
    "compound_type":"oxide composite",
    "crystal_structure":null,
    "lattice_structure":null,
    "unit":null,
    "space_group":null,
    "processing_method":"standard solid reaction route, ball milling, uniaxial pressing",
    "material_name":"In1.8Ge0.2O3",
    "lattice_parameters.a":null,
    "lattice_parameters.b":null,
    "lattice_parameters.c":null,
    "doping.doping_type":"n-type",
    "doping.dopants":"['Ge']"
  },
  {
    "doi_key":"10.1007\/s11664-023-10589-2",
    "name":"Ti2PdFeSb2",
    "ZT_values":"[{'value': 0.71, 'ZT_temperature': 900, 'ZT_temperature_unit': 'K'}, {'value': 0.44, 'ZT_temperature': 900, 'ZT_temperature_unit': 'K'}]",
    "electrical_conductivity":null,
    "electrical_resistivity":null,
    "seebeck_coefficient":"[{'S_value': 2151, 'S_unit': '\u03bcV\/K', 'S_Temperature': 300, 'S_Temp_unit': 'K'}, {'S_value': -2286.2, 'S_unit': '\u03bcV\/K', 'S_Temperature': 300, 'S_Temp_unit': 'K'}]",
    "power_factor":null,
    "thermal_conductivity":"[{'\u03ba_value': 28.38, '\u03ba_unit': 'W m\u22121 K\u22121', '\u03ba_Temperature': 300, '\u03ba_Temp_unit': 'K'}, {'\u03ba_value': 9.46, '\u03ba_unit': 'W m\u22121 K\u22121', '\u03ba_Temperature': 900, '\u03ba_Temp_unit': 'K'}]",
    "compound_type":"double half-Heusler",
    "crystal_structure":"body-centered tetragonal",
    "lattice_structure":"tetragonal",
    "unit":null,
    "space_group":"I42d",
    "processing_method":null,
    "material_name":"Ti2PdFeSb2",
    "lattice_parameters.a":null,
    "lattice_parameters.b":null,
    "lattice_parameters.c":null,
    "doping.doping_type":null,
    "doping.dopants":null
  },
  {
    "doi_key":"10.1016\/j.jallcom.2019.07.088",
    "name":"Ti0.5Zr0.5NiSn0.98Sb0.02",
    "ZT_values":"[{'value': 1.2, 'ZT_temperature': None, 'ZT_temperature_unit': None}]",
    "electrical_conductivity":null,
    "electrical_resistivity":null,
    "seebeck_coefficient":null,
    "power_factor":null,
    "thermal_conductivity":null,
    "compound_type":"half-Heusler",
    "crystal_structure":null,
    "lattice_structure":null,
    "unit":null,
    "space_group":null,
    "processing_method":null,
    "material_name":"Ti0.5Zr0.5NiSn0.98Sb0.02",
    "lattice_parameters.a":null,
    "lattice_parameters.b":null,
    "lattice_parameters.c":null,
    "doping.doping_type":"substitutional",
    "doping.dopants":"['Sb']"
  },
  {
    "doi_key":"10.1016\/j.jallcom.2022.166623",
    "name":"Bi2S3",
    "ZT_values":null,
    "electrical_conductivity":"[{'\u03c3_value': 5.3, '\u03c3_unit': 'S\/cm', '\u03c3_Temperature': 300, '\u03c3_Temp_unit': 'K'}]",
    "electrical_resistivity":null,
    "seebeck_coefficient":"[{'S_value': -428.4, 'S_unit': '\u03bcV\/K', 'S_Temperature': 300, 'S_Temp_unit': 'K'}]",
    "power_factor":null,
    "thermal_conductivity":null,
    "compound_type":"semiconductor",
    "crystal_structure":"orthorhombic",
    "lattice_structure":"orthorhombic",
    "unit":null,
    "space_group":null,
    "processing_method":"hydrothermal method, hot-press",
    "material_name":"Bi2S3",
    "lattice_parameters.a":null,
    "lattice_parameters.b":null,
    "lattice_parameters.c":null,
    "doping.doping_type":null,
    "doping.dopants":null
  },
  {
    "doi_key":"10.1016\/j.jmmm.2022.169657",
    "name":"Ba2NdRuO6",
    "ZT_values":"[{'value': 0.76, 'ZT_temperature': 300, 'ZT_temperature_unit': 'K'}, {'value': 0.77, 'ZT_temperature': 650, 'ZT_temperature_unit': 'K'}, {'value': 0.78, 'ZT_temperature': 650, 'ZT_temperature_unit': 'K'}]",
    "electrical_conductivity":"[{'\u03c3_value': 1.04e+19, '\u03c3_unit': '(\u03a9.m.s)^-1', '\u03c3_Temperature': 800, '\u03c3_Temp_unit': 'K'}]",
    "electrical_resistivity":null,
    "seebeck_coefficient":"[{'S_value': 246, 'S_unit': '\u03bcV\/K', 'S_Temperature': 300, 'S_Temp_unit': 'K'}]",
    "power_factor":null,
    "thermal_conductivity":"[{'\u03ba_value': 60067000000000.0, '\u03ba_unit': 'W\/K^2.m.s', '\u03ba_Temperature': 300, '\u03ba_Temp_unit': 'K'}]",
    "compound_type":"double perovskite",
    "crystal_structure":"cubic",
    "lattice_structure":"Fm-3m",
    "unit":"\u00c5",
    "space_group":"Fm-3m",
    "processing_method":"standard solid-state reaction",
    "material_name":"Ba2NdRuO6",
    "lattice_parameters.a":"8.9345",
    "lattice_parameters.b":"8.9345",
    "lattice_parameters.c":"8.9345",
    "doping.doping_type":null,
    "doping.dopants":null
  },
  {
    "doi_key":"10.1007\/s10751-024-02190-8",
    "name":"Mn3ZnN",
    "ZT_values":"[{'value': 0.35, 'ZT_temperature': None, 'ZT_temperature_unit': None}]",
    "electrical_conductivity":null,
    "electrical_resistivity":null,
    "seebeck_coefficient":null,
    "power_factor":null,
    "thermal_conductivity":null,
    "compound_type":null,
    "crystal_structure":null,
    "lattice_structure":null,
    "unit":null,
    "space_group":null,
    "processing_method":null,
    "material_name":"Mn3ZnN",
    "lattice_parameters.a":null,
    "lattice_parameters.b":null,
    "lattice_parameters.c":null,
    "doping.doping_type":null,
    "doping.dopants":null
  },
  {
    "doi_key":"10.1016\/j.jallcom.2019.153384",
    "name":"YbZn2Sb2",
    "ZT_values":"[{'value': 0.67, 'ZT_temperature': 775, 'ZT_temperature_unit': 'K'}]",
    "electrical_conductivity":null,
    "electrical_resistivity":null,
    "seebeck_coefficient":null,
    "power_factor":null,
    "thermal_conductivity":null,
    "compound_type":"compound",
    "crystal_structure":null,
    "lattice_structure":null,
    "unit":null,
    "space_group":null,
    "processing_method":null,
    "material_name":"YbZn2Sb2",
    "lattice_parameters.a":null,
    "lattice_parameters.b":null,
    "lattice_parameters.c":null,
    "doping.doping_type":null,
    "doping.dopants":null
  },
  {
    "doi_key":"10.1016\/j.solidstatesciences.2019.105953",
    "name":"Pb0.03Cu1.77S",
    "ZT_values":null,
    "electrical_conductivity":null,
    "electrical_resistivity":null,
    "seebeck_coefficient":"[{'S_value': 108.1, 'S_unit': '\u03bcV\/K', 'S_Temperature': 773, 'S_Temp_unit': 'K'}]",
    "power_factor":null,
    "thermal_conductivity":null,
    "compound_type":null,
    "crystal_structure":"hexagonal",
    "lattice_structure":null,
    "unit":null,
    "space_group":null,
    "processing_method":"mechanical alloying (MA) and spark plasma sintering (SPS)",
    "material_name":"Pb0.03Cu1.77S",
    "lattice_parameters.a":null,
    "lattice_parameters.b":null,
    "lattice_parameters.c":null,
    "doping.doping_type":"interstitial",
    "doping.dopants":"['Pb']"
  },
  {
    "doi_key":"10.1016\/j.physb.2023.415345",
    "name":"PbTeCd0.02",
    "ZT_values":"[{'value': 1.5, 'ZT_temperature': 723, 'ZT_temperature_unit': 'K'}]",
    "electrical_conductivity":null,
    "electrical_resistivity":null,
    "seebeck_coefficient":null,
    "power_factor":null,
    "thermal_conductivity":null,
    "compound_type":null,
    "crystal_structure":null,
    "lattice_structure":null,
    "unit":null,
    "space_group":null,
    "processing_method":null,
    "material_name":"PbTeCd0.02",
    "lattice_parameters.a":null,
    "lattice_parameters.b":null,
    "lattice_parameters.c":null,
    "doping.doping_type":"n-type",
    "doping.dopants":"['Cd']"
  },
  {
    "doi_key":"10.1016\/j.nanoen.2015.12.009",
    "name":"Bi0.5Sb1.5Te3",
    "ZT_values":"[{'value': 1.2, 'ZT_temperature': 320, 'ZT_temperature_unit': 'K'}]",
    "electrical_conductivity":"[{'\u03c3_value': 39000, '\u03c3_unit': 'S\/m', '\u03c3_Temperature': 400, '\u03c3_Temp_unit': 'K'}, {'\u03c3_value': 85000, '\u03c3_unit': 'S\/m', '\u03c3_Temperature': 200, '\u03c3_Temp_unit': 'K'}]",
    "electrical_resistivity":null,
    "seebeck_coefficient":null,
    "power_factor":"[{'PF_value': 0.00283, 'PF_unit': 'W\/mK^2', 'PF_Temperature': None, 'PF_Temp_unit': None}]",
    "thermal_conductivity":null,
    "compound_type":"ternary alloy",
    "crystal_structure":"rhombohedral",
    "lattice_structure":"rhombohedral",
    "unit":"\u00c5",
    "space_group":null,
    "processing_method":"microwave-assisted solvothermal synthesis; spark plasma sintering (SPS)",
    "material_name":"Bi0.5Sb1.5Te3",
    "lattice_parameters.a":"4.264",
    "lattice_parameters.b":"4.264",
    "lattice_parameters.c":"30.458",
    "doping.doping_type":"p-type",
    "doping.dopants":null
  },
  {
    "doi_key":"10.1016\/j.matchemphys.2012.01.032",
    "name":"Ca1.8Sr0.2FeMoO6",
    "ZT_values":"[{'value': 0.15, 'ZT_temperature': 1250, 'ZT_temperature_unit': 'K'}]",
    "electrical_conductivity":null,
    "electrical_resistivity":null,
    "seebeck_coefficient":null,
    "power_factor":null,
    "thermal_conductivity":null,
    "compound_type":"double-perovskite oxide",
    "crystal_structure":"monoclinic",
    "lattice_structure":"double perovskite",
    "unit":null,
    "space_group":"P21\/n",
    "processing_method":"mixed by lock milling for 1 h and ball milling for 24 h, pressed into disks by cool isostatic pressing (CIP) at 100 MPa for 1 h, sintered at 1223 K for 10 h in Ar + 5% H2 atmosphere; pellets remashed and pressed with CIP at 130 MPa for 1 h and sintered at 1473\u20131543 K for 6 h in Ar + 3% H2",
    "material_name":"Ca1.8Sr0.2FeMoO6",
    "lattice_parameters.a":null,
    "lattice_parameters.b":null,
    "lattice_parameters.c":null,
    "doping.doping_type":"substitutional",
    "doping.dopants":"['Sr']"
  },
  {
    "doi_key":"10.1557\/opl-2011-266",
    "name":"Cu3SbSe4",
    "ZT_values":null,
    "electrical_conductivity":null,
    "electrical_resistivity":null,
    "seebeck_coefficient":"[{'S_value': 500, 'S_unit': '\u03bcV\/K', 'S_Temperature': None, 'S_Temp_unit': None}]",
    "power_factor":"[{'PF_value': 16, 'PF_unit': '\u03bcW\/cm*K2', 'PF_Temperature': 630, 'PF_Temp_unit': 'K'}]",
    "thermal_conductivity":"[{'\u03ba_value': 3.0, '\u03ba_unit': 'W\/m*K', '\u03ba_Temperature': None, '\u03ba_Temp_unit': None}]",
    "compound_type":"ternary semiconductor",
    "crystal_structure":"zincblende-like",
    "lattice_structure":null,
    "unit":null,
    "space_group":null,
    "processing_method":null,
    "material_name":"Cu3SbSe4",
    "lattice_parameters.a":null,
    "lattice_parameters.b":null,
    "lattice_parameters.c":null,
    "doping.doping_type":"p-type",
    "doping.dopants":"['Ge']"
  },
  {
    "doi_key":"10.1016\/j.jallcom.2022.164827",
    "name":"In0.01Sn0.99Te",
    "ZT_values":"[{'value': 0.59, 'ZT_temperature': 710, 'ZT_temperature_unit': 'K'}, {'value': 0.34, 'ZT_temperature': None, 'ZT_temperature_unit': None}]",
    "electrical_conductivity":null,
    "electrical_resistivity":null,
    "seebeck_coefficient":null,
    "power_factor":"[{'PF_value': 0.00215, 'PF_unit': 'W\u00b7m\u207b\u00b9\u00b7K\u207b\u00b2', 'PF_Temperature': 300, 'PF_Temp_unit': 'K'}]",
    "thermal_conductivity":null,
    "compound_type":null,
    "crystal_structure":"NaCl-type",
    "lattice_structure":null,
    "unit":null,
    "space_group":"Fm-3m",
    "processing_method":"high-energy ball milling and hot compression",
    "material_name":"In0.01Sn0.99Te",
    "lattice_parameters.a":null,
    "lattice_parameters.b":null,
    "lattice_parameters.c":null,
    "doping.doping_type":"p-type",
    "doping.dopants":"['In']"
  },
  {
    "doi_key":"10.1016\/j.cjph.2018.03.022",
    "name":"Sr3AlAs3",
    "ZT_values":"[{'value': 0.85, 'ZT_temperature': 150, 'ZT_temperature_unit': 'K'}]",
    "electrical_conductivity":null,
    "electrical_resistivity":null,
    "seebeck_coefficient":"[{'S_value': 270, 'S_unit': '\u03bcV\/K', 'S_Temperature': 350, 'S_Temp_unit': 'K'}]",
    "power_factor":null,
    "thermal_conductivity":"[{'\u03ba_value': 0, '\u03ba_unit': 'w\/mks', '\u03ba_Temperature': 50, '\u03ba_Temp_unit': 'K'}, {'\u03ba_value': 3.5, '\u03ba_unit': 'w\/mks', '\u03ba_Temperature': 1000, '\u03ba_Temp_unit': 'K'}]",
    "compound_type":"Zintl-phase",
    "crystal_structure":"orthorhombic",
    "lattice_structure":"orthorhombic",
    "unit":null,
    "space_group":"Cmca",
    "processing_method":null,
    "material_name":"Sr3AlAs3",
    "lattice_parameters.a":null,
    "lattice_parameters.b":null,
    "lattice_parameters.c":null,
    "doping.doping_type":"p-type",
    "doping.dopants":null
  },
  {
    "doi_key":"10.1016\/j.jmat.2016.05.009",
    "name":"Cu2.1Cd0.8SnSe3.4",
    "ZT_values":"[{'value': 0.65, 'ZT_temperature': 723, 'ZT_temperature_unit': 'K'}]",
    "electrical_conductivity":null,
    "electrical_resistivity":null,
    "seebeck_coefficient":null,
    "power_factor":null,
    "thermal_conductivity":null,
    "compound_type":"quaternary chalcogenide",
    "crystal_structure":null,
    "lattice_structure":null,
    "unit":null,
    "space_group":null,
    "processing_method":"colloidal synthesis",
    "material_name":"Cu2.1Cd0.8SnSe3.4",
    "lattice_parameters.a":null,
    "lattice_parameters.b":null,
    "lattice_parameters.c":null,
    "doping.doping_type":null,
    "doping.dopants":null
  },
  {
    "doi_key":"10.1140\/epjb-e2019-90664-2",
    "name":"KAgS",
    "ZT_values":null,
    "electrical_conductivity":null,
    "electrical_resistivity":null,
    "seebeck_coefficient":null,
    "power_factor":null,
    "thermal_conductivity":"[{'\u03ba_value': 0.553, '\u03ba_unit': 'Wm\u22121K\u22121', '\u03ba_Temperature': 300, '\u03ba_Temp_unit': 'K'}, {'\u03ba_value': 0.279, '\u03ba_unit': 'Wm\u22121K\u22121', '\u03ba_Temperature': 300, '\u03ba_Temp_unit': 'K'}]",
    "compound_type":null,
    "crystal_structure":"tetragonal",
    "lattice_structure":null,
    "unit":null,
    "space_group":null,
    "processing_method":null,
    "material_name":"KAgS",
    "lattice_parameters.a":null,
    "lattice_parameters.b":null,
    "lattice_parameters.c":null,
    "doping.doping_type":null,
    "doping.dopants":null
  },
  {
    "doi_key":"10.1039\/c6qi00340k",
    "name":"In4Se2.70(CuI)0.2",
    "ZT_values":"[{'value': 1.2, 'ZT_temperature': 723, 'ZT_temperature_unit': 'K'}]",
    "electrical_conductivity":null,
    "electrical_resistivity":null,
    "seebeck_coefficient":null,
    "power_factor":"[{'PF_value': 9.05, 'PF_unit': '\u03bcW K\u22122 cm\u22121', 'PF_Temperature': 723, 'PF_Temp_unit': 'K'}]",
    "thermal_conductivity":"[{'\u03ba_value': 1.25, '\u03ba_unit': 'W m\u22121 K\u22121', '\u03ba_Temperature': 300, '\u03ba_Temp_unit': 'K'}, {'\u03ba_value': 1.06, '\u03ba_unit': 'W m\u22121 K\u22121', '\u03ba_Temperature': 723, '\u03ba_Temp_unit': 'K'}, {'\u03ba_value': 0.66, '\u03ba_unit': 'W m\u22121 K\u22121', '\u03ba_Temperature': 723, '\u03ba_Temp_unit': 'K'}, {'\u03ba_value': 0.51, '\u03ba_unit': 'W m\u22121 K\u22121', '\u03ba_Temperature': 723, '\u03ba_Temp_unit': 'K'}, {'\u03ba_value': 0.27, '\u03ba_unit': 'W m\u22121 K\u22121', '\u03ba_Temperature': 723, '\u03ba_Temp_unit': 'K'}, {'\u03ba_value': 0.44, '\u03ba_unit': 'W m\u22121 K\u22121', '\u03ba_Temperature': 723, '\u03ba_Temp_unit': 'K'}]",
    "compound_type":"polycrystalline",
    "crystal_structure":"Pnnm",
    "lattice_structure":null,
    "unit":null,
    "space_group":"Pnnm",
    "processing_method":"solid-state synthesis and hot-pressing",
    "material_name":"In4Se2.70(CuI)0.2",
    "lattice_parameters.a":null,
    "lattice_parameters.b":null,
    "lattice_parameters.c":null,
    "doping.doping_type":"CuI-doping",
    "doping.dopants":"['Cu', 'I']"
  },
  {
    "doi_key":"10.1016\/j.mssp.2022.106577",
    "name":"IrSbSe",
